Repository: JinYSun/DeepAcceptor

# <u>DeepAcceptor</u>

### **Computational design and screening of acceptor materials for organic solar cells**

## <u>Motivation</u>

It is a time-consuming and costly process to develop affordable and high-performance organic photovoltaic materials. Developing reliable computational methods to predict the power conversion efficiency (PCE) is crucial to triage unpromising molecules in large-scale databases and accelerate the material discovery process. In this study, a deep learning-based framework (DeepAcceptor) has been built to design and discover high-efficient small molecule acceptor materials. Specifically, an experimental dataset was constructed by collecting data from publications. Then, a BERT-based model was customized to predict PCEs by taking fully advantages of the atom, bond, connection information in molecular structures of acceptors, and this customized architecture is termed as abcBERT. The computation molecules and experimental molecules were used to pre-train and fine-tune the model, respectively. The molecular graph was used as the input and the computation molecules and experimental molecules were used to pretrain and finetune the model, respectively. In sum, DeepAcceptor is a promising method to predict the PCE and speed up the discovery of high-performance acceptor materials.

------

### <u>Depends</u>

We recommend to use [conda](https://conda.io/docs/user-guide/install/download.html) and [pip](https://pypi.org/project/pip/).

[python3.8](https://www.python.org/download) 		

[Anaconda](https://www.anaconda.com/)

**By using the *environment.yml* file, it will install all the required packages.**

```
git clone --depth=1 https://github.com/jinysun/deepacceptor.git
cd deepacceptor
conda env create -f environment.yml
conda activate deepacceptor
```

------

## <u>Usage</u>

| The code of abcBERT is as follows.                           |
| ------------------------------------------------------------ |
| -- [pretrain](https://github.com/JinYSun/DeepAcceptor/blob/master/abcBERT/pretrain.py): contains the codes for masked atom prediction pre-training task. |
| -- [regression](https://github.com/JinYSun/DeepAcceptor/blob/master/abcBERT/regression.py): contain the code for fune-tuning on specified tasks |
| -- [dataset](https://github.com/JinYSun/DeepAcceptor/blob/master/abcBERT/dataset.py): contain the code to building dataset for pre-traing and fine-tuning |
| -- [utils](https://github.com/JinYSun/DeepAcceptor/blob/master/abcBERT/utils.py): contain the code to convert molecules to graphs |
| --[predict](https://github.com/JinYSun/DeepAcceptor/blob/master/abcBERT/predict.py): contain the code for predict the properties |
| --[Demo](https://github.com/JinYSun/DeepAcceptor/tree/master/abcBERT/Demo):  contain the code to show how the model works |

------

## <u>Data pre-processing</u>

abcBERT is a model for predicting PCE based on molecular graph,  so we need to convert SMILES strings to Graph. The related method is  shown in [`deepacceptor/utils.py`](https://github.com/JinYSun/DeepAcceptor/blob/master/abcBERT/utils.py)

First, put the test file in the file data/reg/.

Then, run the utils.py as follows.


    import pandas as pd 
    import utils 
    utils.pretrainprocess()
    utils.processtrain()
    utils.processtest()
    utils.processtval()

or use the command line as follows

```
cd abcBERT
python utils.py
```

------

## <u>Model training</u>

1. #### Pre-train the model

   The pre-training process can be completed after pre-processing the data.

   ```
   import pretrain
   pretrain.main()
   ```

   or use the command line as follows

   ```
   cd abcBERT
   #pre-process the data for pretraining
   python -c "import utils; utils.pretrainprocess()"
   
   #pretraining
   python pretrain.py
   ```

   

2. #### Fine-tune the model

   The training process can be completed after pre-processing the training/test/validation set and pre-training the model.
   
   
       import regression
       from regression import *
       result =[]
       r2_list = []
       seed = 12
       r2,prediction_val,prediction_test= main(seed)

or use the command line as follows

```
    cd abcBERT
    #pre-process the data for training/test/validation

## <u>Predicting PCE of large-scale database</u>

The PCE prediction is obtained by feeding the the processed molecules into the already trained abcBERT model with [predict.py](https://github.com/JinYSun/DeepAcceptor/blob/master/abcBERT/predict.py) 

        #Pre-process the test data
        import utils
        from utils import *
        utils.processtest()
    
        # Prediction on large-scale dataset
        import predict
        from predict import *
        np.set_printoptions(threshold=sys.maxsize)
        prediction_val= main()

or use the command line as follows

```
    cd abcBERT
    
    # pre-process the data
    python -c "import utils; utils.processtest()"
    
    # prediction on large-scale dataset
    python predict.py
```

File: abcBERT/data/reg/data.csv (part 1 of 6)
SMILES,PCE
CCCCCCC1=CC=C(C2(C3=CC=C(CCCCCC)C=C3)C3=CC4=C(C=C3C3=C2C=C(/C=C2/C(=O)C5=CC=CC=C5C2=C(C#N)C#N)S3)C(C2=CC=C(CCCCCC)C=C2)(C2=CC=C(CCCCCC)C=C2)C2=C4SC(/C=C3/C(=O)C4=C(C=CC=C4)C3=C(C#N)C#N)=C2)C=C1,2.21
CCCCCCC1=CC=C(C2(C3=CC=C(CCCCCC)C=C3)C3=CC4=C(C=C3C3=C2C=C(/C=C2\SC(SCC)=NC2=O)S3)C(C2=CC=C(CCCCCC)C=C2)(C2=CC=C(CCCCCC)C=C2)C2=C4SC(/C=C3\SC(SCC)=NC3=O)=C2)C=C1,0.29
CCCCCCC1=CC=C(C2(C3=CC=C(CCCCCC)C=C3)C3=CC4=C(C=C3C3=C2C=C(/C=C2\SC(=S)N(CC)C2=O)S3)C(C2=CC=C(CCCCCC)C=C2)(C2=CC=C(CCCCCC)C=C2)C2=C4SC(/C=C3\SC(=S)N(CC)C3=O)=C2)C=C1,1.74
CCCCCCC1=CC=C(C2(C3=CC=C(CCCCCC)C=C3)C3=CC4=C(C=C3C3=C2C=C(C=C(C#N)C#N)S3)C(C2=CC=C(CCCCCC)C=C2)(C2=CC=C(CCCCCC)C=C2)C2=C4SC(C=C(C#N)C#N)=C2)C=C1,0.55
CCCCC(CC)CN1C(=O)C2=CC(OCCOC)=C3C4=C5C6=C(C=C4)C(=O)N(CC(CC)CCCC)C(=O)C6=CC(C4=CC=C(C6=CC7=C8C(=CC=C9C%10=C%11C(=CC=C%12C(=O)N(CC(CC)CCCC)C(=O)C(=C%12%11)C=C%10OCCOC)C6C98)C(=O)N(CC(CC)CCCC)C7=O)S4)=C5C4=C3C2=C(C=C4)C1=O,4.03
CCCCCCC(CCCCCC)N1C(=O)C2=CC=C3C4=C(C=CC(=C24)C1=O)C1=C2C4=C(C=C1)C(=O)N(C(CCCCCC)CCCCCC)C(=O)C4=CC(C1=CC=C4C(=C1)C1(C5=CC=CC=C5C5=CC=CC=C51)C1=C4C=CC(C4=CC5=C6C(=CC=C7C8=CC=C9C(=O)N(C(CCCCCC)CCCCCC)C(=O)C%10=C9C8=C(C=C%10)C4=C76)C(=O)N(C(CCCCCC)CCCCCC)C5=O)=C1)=C32,9.5
CCCCOC1=C2C3=CC=C4C(=O)N(CC(CC)CCC)C(=O)C5=C4C3=C(C(C3=CC=C(N(C4=CC=C(C6=CC7=C8C(=CC=C9C%10=C(OCCC)C=C%11C(=O)N(CC(CC)CCC)C(=O)C%12=CC=C(C6=C98)C%10=C%12%11)C(=O)N(CC(CC)CCC)C7=O)C=C4)C4=CC=C(C6=CC7=C8C(=CC=C9C%10=C(OCCCC)C=C%11C(=O)N(CC(CC)CCCC)C(=O)C%12=CC=C(C6=C98)C%10=C%12%11)C(=O)N(CC(CC)CCCC)C7=O)C=C4)C=C3)=C5)C3=CC=C4C(=O)N(CC(CC)CCCC)C(=O)C(=C1)C4=C32,3.32
CCCCCC(CCCCC)N1C(=O)C2=CC=C3C4=C5C6=C(C=C4)C(=O)N(C(CCCCC)CCCCC)C(=O)C6=CC4=C5C5=C(C=C(C1=O)C2=C35)C1=C4SC2=C1C1=C3C4=C2CC2C(=O)N(C(CCCCC)CCCCC)C(=O)C5=CC=C(C6=CC=C7C(=O)N(C(CCCCC)CCCCC)C(=O)C(=C1)C7=C63)C4=C52,5.69
CCCCCC(CCCCC)N1C(=O)C2=CC=C3C4=C5C6=C(C=C4)C(=O)N(C(CCCCC)CCCCC)C(=O)C6=CC4=C5C5=C(C=C(C1=O)C2=C35)C1=C4OC2=C1C1=C3C4=C2CC2C(=O)N(C(CCCCC)CCCCC)C(=O)C5=CC=C(C6=CC=C7C(=O)N(C(CCCCC)CCCCC)C(=O)C(=C1)C7=C63)C4=C52,3.2
CCCCCCC(CCCC)N1C(=O)C2=CC=C3C4=C(C=CC(=C24)C1=O)C1=CC=C2C(=O)N(C(CCCC)CCCCCC)C(=O)C4=C2C1=C3C(C1=NC(C2=CC3=C5C(=CC=C6C7=CC=C8C(=O)N(C(CCCC)CCCCCC)C(=O)C9=C8C7=C(C=C9)C2=C65)C(=O)N(C(CCCC)CCCCCC)C3=O)=NC(C2=CC3=C5C(=CC=C6C7=CC=C8C(=O)N(C(CCCC)CCCCCC)C(=O)C9=C8C7=C(C=C9)C2=C65)C(=O)N(C(CCCC)CCCCCC)C3=O)=N1)=C4,8.91
CCCCCCC(CCCC)N1C(=O)C2=CC=C3C4=C(C=CC(=C24)C1=O)C1=CC=C2C(=O)N(C(CCCC)CCCCCC)C(=O)C4=C2C1=C3C(C1=NC(C2=CC3=C5C(=CC=C6C7=CC=C8C(=O)N(C(CCCC)CCCCCC)C(=O)C9=C8C7=C(C=C9)C2=C65)C(=O)N(C(CCCC)CCCCCC)C3=O)=CC(C2=CC3=C5C(=CC=C6C7=CC=C8C(=O)N(C(CCCC)CCCCCC)C(=O)C9=C8C7=C(C=C9)C2=C65)C(=O)N(C(CCCC)CCCCCC)C3=O)=C1)=C4,5.15
CCCCCCCCOC1=CC(C2=CC3=C(S2)C2=C(C=C(/C=C4\C(=O)C5=CC=CC=C5C4=C(C#N)C#N)S2)C3(CC(CC)CCCC)CC(CC)CCCC)=C(OCCCCCCCC)C=C1C1=CC2=C(S1)C1=C(C=C(/C=C3\C(=O)C4=CC=CC=C4C3=C(C#N)C#N)S1)C2(CC(CC)CCCC)CC(CC)CCCC,9.41
CCCCCCOC1=CC(C2=CC3=C(S2)C2=C(C=C(/C=C4\C(=O)C5=CC=CC=C5C4=C(C#N)C#N)S2)C3(CC(CC)CCCC)CC(CC)CCCC)=C(OCCCCCC)C=C1C1=CC2=C(S1)C1=C(C=C(/C=C3\C(=O)C4=CC=CC=C4C3=C(C#N)C#N)S1)C2(CC(CC)CCCC)CC(CC)CCCC,10.52
CCCCC(CC)COC1=CC(C2=CC3=C(S2)C2=C(C=C(/C=C4\C(=O)C5=CC(F)=C(F)C=C5C4=C(C#N)C#N)S2)C3(CC(CC)CCCC)CC(CC)CCCC)=C(OCC(CC)CCCC)C=C1C1=CC2=C(S1)C1=C(C=C(/C=C3\C(=O)C4=CC(F)=C(F)C=C4C3=C(C#N)C#N)S1)C2(CC(CC)CCCC)CC(CC)CCCC,13.24
CCCCCCC1=CC(C2=CC3=C(S2)C2=C(C=C(/C=C4\C(=O)C5=CC=CC=C5C4=C(C#N)C#N)S2)C3(CC(CC)CCCC)CC(CC)CCCC)=C(CCCCCC)C=C1C1=CC2=C(S1)C1=C(C=C(/C=C3\C(=O)C4=CC=CC=C4C3=C(C#N)C#N)S1)C2(CC(CC)CCCC)CC(CC)CCCC,6.87
CCCCC(CC)COC1=C(C2=CC3=C(S2)C2=C(C=C(/C=C4\C(=O)C5=CC=CC=C5C4=C(C#N)C#N)S2)C3(CC(CC)CCCC)CC(CC)CCCC)C2=NN(CC(CC)CCCC)N=C2C(C2=CC3=C(S2)C2=C(C=C(/C=C4\C(=O)C5=CC=CC=C5C4=C(C#N)C#N)S2)C3(CC(CC)CCCC)CC(CC)CCCC)=C1OCC(CC)CCCC,13.24
CCCCC(CC)CN1C(=O)C2=C(C3=CC4=C(S3)C3=C(C=C(/C=C5\C(=O)C6=C(C=C(F)C(F)=C6)C5=C(C#N)C#N)S3)C4(CC(CC)CCCC)CC(CC)CCCC)SC(C3=CC4=C(S3)C3=C(C=C(/C=C5\C(=O)C6=C(C=C(F)C(F)=C6)C5=C(C#N)C#N)S3)C4(CC(CC)CCCC)CC(CC)CCCC)=C2C1=O,13.35
CCCCC(CC)CN1C(=O)C2=C(SC(C3=CC4=C(S3)C3=C(C=C(/C=C5\C(=O)C6=C(C=C(F)C(F)=C6)C5=C(C#N)C#N)S3)C4(CC(CC)CCCC)CC(CC)CCCC)=C2)C2=C(C=C(C3=CC4=C(S3)C3=C(C=C(/C=C5\C(=O)C6=C(C=C(F)C(F)=C6)C5=C(C#N)C#N)S3)C4(CC(CC)CCCC)CC(CC)CCCC)S2)C1=O,12.04
CCCCCCCCC(CCCCCC)COC1=CC(C2=CC(C3=CC=C(CCCCCC)C=C3)=C(/C=C3\C(=O)C4=C(C=C(F)C(F)=C4)C3=C(C#N)C#N)S2)=C(OCC(CCCCCC)CCCCCCCC)C=C1C1=CC(C2=CC=C(CCCCCC)C=C2)=C(/C=C2\C(=O)C3=C(C=C(F)C(F)=C3)C2=C(C#N)C#N)S1,7.04
CCCCCCCCC(CCCCCC)COC1=CC(C2=CC(C3=CC=C(CCCCCC)C=C3)=C(/C=C3\C(=O)C4=C(C=C(Cl)C(Cl)=C4)C3=C(C#N)C#N)S2)=C(OCC(CCCCCC)CCCCCCCC)C=C1C1=CC(C2=CC=C(CCCCCC)C=C2)=C(/C=C2\C(=O)C3=C(C=C(Cl)C(Cl)=C3)C2=C(C#N)C#N)S1,12.76
CCCCCCCCC(CCCCCCCC)COC1=CC(C2=CC3=C(S2)C2=C(C=C(/C=C4\C(=O)C5=C(C=C(Cl)C(Cl)=C5)C4=C(C#N)C#N)S2)N3C(CCCCCCCC)CCCCCCCC)=C(OCC(CCCCCCCC)CCCCCCCC)C=C1C1=CC(CCCCCC)=C(/C=C2\C(=O)C3=CC(Cl)=C(Cl)C=C3C2=C(C#N)C#N)S1,13.54
CCCCCCCCC(CCCCCCCC)N1C2=C(SC(/C=C3\C(=O)C4=C(C=C(Cl)C(Cl)=C4)C3=C(C#N)C#N)=C2)C2=C1C=C(C1=C(OC(CC)CCCC)C=C(C3=CC(CCCCCC)=C(/C=C4\C(=O)C5=CC(Cl)=C(Cl)C=C5C4=C(C#N)C#N)S3)C(OC(CC)CCCC)=C1)S2,8.54
CCCCCCCCC(CCCCCCCC)N1C2=C(SC(/C=C3\C(=O)C4=C(C=C(Cl)C(Cl)=C4)C3=C(C#N)C#N)=C2)C2=C1C=C(C1=C(OC(CCCC)CCCCCC)C=C(C3=CC(CCCCCC)=C(/C=C4\C(=O)C5=CC(Cl)=C(Cl)C=C5C4=C(C#N)C#N)S3)C(OC(CCCC)CCCCCC)=C1)S2,12.59
CCCCCCC(CCCC)C1=C(C2=CC(C3=C(C)C=C(C)C=C3C)=C(C3=C(C4=C(C)C=C(C)C=C4C)C=C(C4=C(C(CCCC)CCCCCC)C=C(/C=C5\C(=O)C6=C(C=C(F)C(F)=C6)C5=C(C#N)C#N)S4)S3)S2)SC(/C=C2\C(=O)C3=C(C=C(F)C(F)=C3)C2=C(C#N)C#N)=C1,10.4
CCCCCCC(CCCC)C1=C(C2=CC(C3=CC=CC=C3)=C(C3=C(C4=CC=CC=C4)C=C(C4=C(C(CCCC)CCCCCC)C=C(/C=C5\C(=O)C6=C(C=C(F)C(F)=C6)C5=C(C#N)C#N)S4)S3)S2)SC(/C=C2\C(=O)C3=C(C=C(F)C(F)=C3)C2=C(C#N)C#N)=C1,1.57
CCCCC(CC)CC1=C(C2=CC(C3=C(C(C)C)C=C(C(C)C)C=C3C(C)C)=C(C3=C(C4=C(C(C)C)C=C(C(C)C)C=C4C(C)C)C=C(C4=C(CC(CC)CCCC)C=C(/C=C5\C(=O)C6=C(C=C(F)C(F)=C6)C5=C(C#N)C#N)S4)S3)S2)SC(/C=C2\C(=O)C3=C(C=C(F)C(F)=C3)C2=C(C#N)C#N)=C1,15.2
CCCCC(CC)CC1(CC(CC)CCCC)C2=C(SC(/C=C3\C(=O)C4=C(C=C(Cl)C(Cl)=C4)C3=C(C#N)C#N)=C2)C2=C1C=C(C1=CC(F)=C(C3=CC4=C(S3)C3=C(C=C(/C=C5\C(=O)C6=C(C=C(Cl)C(Cl)=C6)C5=C(C#N)C#N)S3)C4(CC(CC)CCCC)CC(CC)CCCC)C=C1F)S2,8.52
CCCCC(CC)CC1(CC(CC)CCCC)C2=C(SC(/C=C3\C(=O)C4=C(C=C(OC)C(F)=C4)C3=C(C#N)C#N)=C2)C2=C1C=C(C1=CC(F)=C(C3=CC4=C(S3)C3=C(C=C(/C=C5\C(=O)C6=C(C=C(OC)C(F)=C6)C5=C(C#N)C#N)S3)C4(CC(CC)CCCC)CC(CC)CCCC)C=C1F)S2,8.29
CCCCCCCCC1=C(/C=C2\C(=O)C3=C(C=C(F)C(F)=C3)C2=C(C#N)C#N)SC2=C1SC(C1=C(N(C3=CC=C(CCCC)C=C3)C3=CC=C(CCCC)C=C3)C3=C(S1)C(N(C1=CC=C(CCCC)C=C1)C1=CC=C(CCCC)C=C1)=C(C1=CC4=C(S1)C(CCCCCCCC)=C(/C=C1\C(=O)C5=C(C=C(F)C(F)=C5)C1=C(C#N)C#N)S4)S3)=C2,13.76
CCCCCCCCC1=C(C2=CC3=C(S2)C2=C(C=C(/C=C4\C(=O)C5=C(C=C(F)C(F)=C5)C4=C(C#N)C#N)S2)C3(CC(CC)CCCC)CC(CC)CCCC)C2=NSN=C2C(C2=CC3=C(S2)C2=C(C=C(/C=C4\C(=O)C5=C(C=C(F)C(F)=C5)C4=C(C#N)C#N)S2)C3(CC(CC)CCCC)CC(CC)CCCC)=C1CCCCCCCC,11.48
CCCCC(CC)CC1(CC(CC)CCCC)C2=C(SC(/C=C3\C(=O)C4=C(C=C(F)C(F)=C4)C3=C(C#N)C#N)=C2)C2=C1C=C(C1=CC=C(C3=CC4=C(S3)C3=C(C=C(/C=C5\C(=O)C6=C(C=C(F)C(F)=C6)C5=C(C#N)C#N)S3)C4(CC(CC)CCCC)CC(CC)CCCC)C3=NSN=C13)S2,9.83
CCCCC(CC)CC1(CC(CC)CCCC)C2=C(SC(/C=C3\C(=O)C4=C(C=C(F)C(F)=C4)C3=C(C#N)C#N)=C2)C2=C1C=C(C1=C(F)C(F)=C(C3=CC4=C(S3)C3=C(C=C(/C=C5\C(=O)C6=C(C=C(F)C(F)=C6)C5=C(C#N)C#N)S3)C4(CC(CC)CCCC)CC(CC)CCCC)C3=NSN=C31)S2,8.45
CCCCC(CC)CCC1(CC(CC)CCCC)C2=C(SC(/C=C3\C(=O)C4=C(C=C(F)C(F)=C4)C3=C(C#N)C#N)=C2)C2=C1C=C(C1=C(OCC(CC)CCCC)C(OCC(CC)CCCC)=C(C3=CC4=C(S3)C3=C(C=C(/C=C5\C(=O)C6=C(C=C(F)C(F)=C6)C5=C(C#N)C#N)S3)C4(CC(CC)CCCC)CC(CC)CCCC)C3=NSN=C31)S2,9.65
CCCCC(CC)CCC1(CC(CC)CCCC)C2=C(SC(/C=C3\C(=O)C4=C(C=C(Cl)C(Cl)=C4)C3=C(C#N)C#N)=C2)C2=C1C=C(C1=C(OCC(CC)CCCC)C(OCC(CC)CCCC)=C(C3=CC4=C(S3)C3=C(C=C(/C=C5\C(=O)C6=C(C=C(Cl)C(Cl)=C6)C5=C(C#N)C#N)S3)C4(CC(CC)CCCC)CC(CC)CCCC)C3=NSN=C31)S2,12.1
CCCCCCCCC1=C(C2=C3C(=O)N(CC(CC)CCCC)C(=O)C3=C(C3=CC=C(C4=C5C(=O)N(CC(CC)CCCC)C(=O)C5=C(C5=C(CCCCCCCC)C=C(/C=C6/SC(=C(C#N)C#N)N(CC)C6C)S5)S4)C4=NSN=C34)S2)SC(/C=C2/SC(=C(C#N)C#N)N(CC)C2=O)=C1,9.41
CCCCCCC1=CC=C(C2(C3=CC=C(CCCCCC)C=C3)C3=CC4=C(C=C3C3=C2C=C(/C=C2\C(=O)C5=C(C=C(Cl)C(Cl)=C5)C2=C(C#N)C#N)S3)C(C2=CC=C(CCCCCC)C=C2)(C2=CC=C(CCCCCC)C=C2)C2=C4SC(C3=C(F)C(F)=C(C4=CC5=C(S4)C4=C(C=C6C(=C4)C(C4=CC=C(CCCCCC)C=C4)(C4=CC=C(CCCCCC)C=C4)C4=C6SC(/C=C6\C(=O)C7=C(C=C(Cl)C(Cl)=C7)C6=C(C#N)C#N)=C4)C5(C4=CC=C(CCCCCC)C=C4)C4=CC=C(CCCCCC)C=C4)C4=NSN=C43)=C2)C=C1,12.5
CCCCCCC1=CC=C(C2(C3=CC=C(CCCCCC)C=C3)C3=CC4=C(C=C3C3=C2C=C(/C=C2\C(=O)C5=C(C=C(Cl)C(Cl)=C5)C2=C(C#N)C#N)S3)C(C2=CC=C(CCCCCC)C=C2)(C2=CC=C(CCCCCC)C=C2)C2=C4SC(C3=C(F)C(F)=C(C4=CC5=C(S4)C4=C(C=C6C(=C4)C(C4=CC=C(CCCCCC)C=C4)(C4=CC=C(CCCCCC)C=C4)C4=C6SC(/C=C6\C(=O)C7=C(C=C(Cl)C(Cl)=C7)C6=C(C#N)C#N)=C4)C5(C4=CC=C(CCCCCC)C=C4)C4=CC=C(CCCCCC)C=C4)C4=NON=C43)=C2)C=C1,10.4
CCCCC(CC)COC1=CC(C2=CC3=C(S2)C2=C(C=C(/C=C4/C(=O)C5=CC6=CC(F)=C(F)C=C6C=C5C4=C(C#N)C#N)S2)C3(CC(CC)CCC)CC(CC)CCCC)=C(OCC(CC)CCCC)C=C1C1=CC2=C(S1)C1=C(C=C(/C=C3/C(=O)C4=C(C=C5C=C(F)C(F)=CC5=C4)C3=C(C#N)C#N)S1)C2(CC(CC)CC)CC(CC)CCC,13.24
CCCCC(CC)COC1=CC(C2=CC3=C(S2)C2=C(C=C(/C=C4/C(=O)C5=CC6=CC=C(F)C=C6C=C5C4=C(C#N)C#N)S2)C3(CC(CC)CCC)CC(CC)CCCC)=C(OCC(CC)CCCC)C=C1C1=CC2=C(S1)C1=C(C=C(/C=C3/C(=O)C4=C(C=C5C=C(F)C=CC5=C4)C3=C(C#N)C#N)S1)C2(CC(CC)CC)CC(CC)CCC,14.53
CCCCC(CC)COC1=CC(C2=CC3=C(S2)C2=C(C=C(/C=C4/C(=O)C5=CC6=CC=CC=C6C=C5C4=C(C#N)C#N)S2)C3(CC(CC)CCC)CC(CC)CCCC)=C(OCC(CC)CCCC)C=C1C1=CC2=C(S1)C1=C(C=C(/C=C3/C(=O)C4=C(C=C5C=CC=CC5=C4)C3=C(C#N)C#N)S1)C2(CC(CC)CC)CC(CC)CCC,11
CCCCC(CC)CC1=C2C(=O)C3=C(C4=CC5=C(S4)C4=C(C=C(/C=C6\C(=O)C7=C(C=C(F)C(F)=C7)C6=C(C#N)C#N)S4)C5(CC(CC)CCCC)CC(CC)CCCC)SC(C4=CC5=C(S4)C4=C(C=C(/C=C6\C(=O)C7=C(C=C(F)C(F)=C7)C6=C(C#N)C#N)S4)C5(CC(CC)CCCC)CC(CC)CCCC)=C3C(=O)C2=C(CC(CC)CCCC)S1,6.58
CCCCCCCC1(CCCCCC)C2=C(SC(/C=C3\C(=O)C4=C(C=C(F)C(F)=C4)C3=C(C#N)C#N)=C2)C2=C1C=C(C1=C3C(=O)C4=C(CC(CC)CCCC)SC(CC(CC)CCCC)=C4C(=O)C3=C(C3=CC4=C(S3)C3=C(C=C(/C=C5\C(=O)C6=C(C=C(F)C(F)=C6)C5=C(C#N)C#N)S3)C4(CCCCCC)CCCCCC)S1)S2,11.25
CCCCCCCCOC1=CC=CC(OCCCCCCCC)=C1C1=C(C2=CC=C(/C=C3\C(=O)C4=C(C=C5C=C(Cl)C(Cl)=CC5=C4)C3=C(C#N)C#N)S2)SC(C2=CC(OCC(CC)CCCC)=C(C3=CC(C4=C(OCCCCCCCC)C=CC=C4OCCCCCCCC)=C(C4=CC=C(/C=C5\C(=O)C6=C(C=C7C=C(Cl)C(Cl)=CC7=C6)C5=C(C#N)C#N)S4)S3)C=C2OCC(CC)CCCC)=C1,13.76
CCCCCCOC1=CC=CC(OCCCCCC)=C1C1=C(C2=C(C3=C(OCCCCCC)C=CC=C3OCCCCCC)C=C(C3=CC=C(/C=C4\C(=O)C5=C(C=C(F)C(F)=C5)C4=C(C#N)C#N)S3)S2)SC(C2=CC=C(/C=C3\C(=O)C4=CC(F)=C(F)C=C4C3=C(C#N)C#N)S2)=C1,10.26
CCCCCCOC1=CC(OCCCCCC)=CC(C2=C(C3=C(C4=CC(OCCCCCC)=CC(OCCCCCC)=C4)C=C(C4=CC=C(/C=C5\C(=O)C6=C(C=C(F)C(F)=C6)C5=C(C#N)C#N)S4)S3)SC(C3=CC=C(/C=C4\C(=O)C5=CC(F)=C(F)C=C5C4=C(C#N)C#N)S3)=C2)=C1,2.63
CCCCCCCCC(CCCCCC)COC1=CC(C2=CC(OCCCCCC)=C(/C=C3\C(=O)C4=C(C=C(F)C(F)=C4)C3=C(C#N)C#N)S2)=C(OCC(CCCCCC)CCCCCCCC)C=C1C1=CC(OCCCCCC)=C(/C=C2\C(=O)C3=C(C=C(F)C(F)=C3)C2=C(C#N)C#N)S1,6.62
CCCCCCCCC(CCCCCC)COC1=CC(C2=CC=C(/C=C3\C(=O)C4=C(C=C(F)C(F)=C4)C3=C(C#N)C#N)S2)=C(OCC(CCCCCC)CCCCCCCC)C=C1C1=CC=C(/C=C2\C(=O)C3=C(C=C(F)C(F)=C3)C2=C(C#N)C#N)S1,4.08
CCCCCCCCC(CCCCCC)COC1=CC(C2=CC(CCCCCC)=C(/C=C3\C(=O)C4=C(C=C(F)C(F)=C4)C3=C(C#N)C#N)S2)=C(OCC(CCCCCC)CCCCCCCC)C=C1C1=CC(CCCCCC)=C(/C=C2\C(=O)C3=C(C=C(F)C(F)=C3)C2=C(C#N)C#N)S1,10.27
CCCCC(CC)CC1(CC(CC)CCCC)C2=C(SC(/C=C3\C(=O)C4=C(C=C(F)C(F)=C4)C3=C(C#N)C#N)=C2)C2=C1C=C(C1=C3OCCCOC3=C(C3=CC4=C(S3)C3=C(C=C(/C=C5\C(=O)C6=C(C=C(F)C(F)=C6)C5=C(C#N)C#N)S3)C4(CC(CC)CCCC)CC(CC)CCCC)S1)S2,6.02
CCCCCCOC1=C(C2=CC3=C(S2)C2=C(C=C(/C=C4\C(=O)C5=C(C=C(F)C(F)=C5)C4=C(C#N)C#N)S2)C3(CC(CC)CCCC)CC(CC)CCCC)SC(C2=CC3=C(S2)C2=C(C=C(/C=C4\C(=O)C5=C(C=C(F)C(F)=C5)C4=C(C#N)C#N)S2)C3(CC(CC)CCCC)CC(CC)CCCC)=C1OCCCCCC,9.83
CCCCCCC1COC2=C(C3=CC4=C(S3)C3=C(C=C(/C=C5\C(=O)C6=C(C=C(F)C(F)=C6)C5=C(C#N)C#N)S3)C4(CC(CC)CCCC)CC(CC)CCCC)SC(C3=CC4=C(S3)C3=C(C=C(/C=C5\C(=O)C6=C(C=C(F)C(F)=C6)C5=C(C#N)C#N)S3)C4(CC(CC)CCCC)CC(CC)CCCC)=C2O1,3.81
CCCCCCC1=CC=C(C2(C3=CC=C(CCCCCC)C=C3)C3=CC4=C(C=C3C3=C2C2=C(C=C(/C=C5\C(=O)C6=C(C=C(F)C(F)=C6)C5=C(C#N)C#N)S2)S3)C(C2=CC=C(CCCCCC)C=C2)(C2=CC=C(CCCCCC)C=C2)C2=C4SC3=C2SC(/C=C2\C(=O)C4=C(C=C(F)C(F)=C4)C2=C(C#N)C#N)=C3)C=C1,15.3
CCCCCCCCCCCCCCCCN1C2=C(SC(/C=C3\C(=O)C4=C(C=C(F)C(F)=C4)C3=C(C#N)C#N)=C2)C2=C1C1=C(OCC(CC)CCCC)C3=C(C(OCC(CC)CCCC)=C1S2)C1=C(S3)C2=C(C=C(/C=C3\C(=O)C4=C(C=C(F)C(F)=C4)C3=C(C#N)C#N)S2)N1CCCCCCCCCCCCCCCC,5.67
CCCCCCCCC(CCCCCC)CN1C2=C(SC(/C=C3\C(=O)C4=C(C=C(F)C(F)=C4)C3=C(C#N)C#N)=C2)C2=C1C1=C(OCC(CC)CCCC)C3=C(C(OCC(CC)CCCC)=C1S2)C1=C(S3)C2=C(C=C(/C=C3\C(=O)C4=C(C=C(F)C(F)=C4)C3=C(C#N)C#N)S2)N1CC(CCCCCC)CCCCCCCC,16.66
CCCCCCCCN1N=C2C(/C=C3\SC(=C(C#N)C#N)N(CC)C3=O)=CC=C(C3=CC4=C(S3)C3=CC5=C(C=C3C4(C3=CC=C(CCCCCC)C=C3)C3=CC=C(CCCCCC)C=C3)C3=C(C=C(C4=CC=C(/C=C6/SC(=C(C#N)C#N)N(CC)C6=O)C6=NN(CCCCCCCC)N=C46)S3)C5(C3=CC=C(CCCCCC)C=C3)C3=CC=C(CCCCCC)C=C3)C2=N1,8.1
CCCCCCC1(CCCCCC)C2=CC3=C(C=C2C2=C1C=C(C1=C(SCC(CC)CCCC)C=C(/C=C4\C(=O)C5=C(C=C(F)C(F)=C5)C4=C(C#N)C#N)S1)S2)C(CCCCCC)(CCCCCC)C1=C3SC(/C=C2\C(=O)C3=C(C=C(F)C(F)=C3)C2=C(C#N)C#N)=C1,14.3
CCCCCCC1(CCCCCC)C2=CC3=C(C=C2C2=C1C=C(/C=C1\C(=O)C4=C(C=C(F)C(F)=C4)C1=C(C#N)C#N)S2)C(CCCCCC)(CCCCCC)C1=C3SC(/C=C2\C(=O)C3=C(C=C(F)C(F)=C3)C2=C(C#N)C#N)=C1,6.4
CCCCCCC1=CC=C(C2(C3=CC=C(CCCCCC)C=C3)C3=C(C=C4C(=C3)C3=C(C5=C(S3)C3=C(C=C(/C=C6\C(=O)C7=C(C=C(Cl)C(Cl)=C7)C6=C(C#N)C#N)S3)C(CCCCCC)(CCCCCC)O5)C4(C3=CC=C(C)C=C3)C3=CC=C(C)C=C3)C3=C2C2=C(S3)C3=C(C=C(/C=C4\C(=O)C5=C(C=C(Cl)C(Cl)=C5)C4=C(C#N)C#N)S3)C(C)(C)O2)C=C1,12.5
CCCCCCCCC1(CCCCCCCC)C2=CC3=C(C=C2C2=C1C=C(/C=C1\C(=O)C4=C(C=CC(Br)=C4)C1=C(C#N)C#N)C2)C(CCCCCCCC)(CCCCCCCC)C1=C3C=C2C(=C1)C1=C(C=C(/C=C3\C(=O)C4=C(C=CC(Br)=C4)C3=C(C#N)C#N)S1)C2(CCCCCCCC)CCCCCCCC,11.52
CCCCCCC1=CC=C(C2(C3=CC=C(CCCCCC)C=C3)C3=CC4=C(C=C3C3=C2C=C(C2=CC=C(/C=C5\SC(=S)N(CC)C5=O)C5=NCN=C25)S3)C(C2=CC=C(CCCCCC)C=C2)(C2=CC=C(CCCCCC)C=C2)C2=C4SC(C3=CC=C(/C=C4\SC(=S)N(CC)C4=O)C4=NSN=C34)=C2)C=C1,3.49
CCCCCCC1=CC=C2C(=C1)C1=C(C=CC(CCCCCC)=C1)C21C2=CC3=C(C=C2C2=C1C=C(C1=C(SCC(CC)CCCC)C(/C=C4\C(=O)C5=C(C=C(F)C(F)=C5)C4=C(C#N)C#N)=CS1)S2)C1(C2=CC=C(CCCCCC)C=C2C2=C1C=CC(CCCCCC)=C2)C1=C3SC(C2=C(SCC(CC)CCCC)C(/C=C3\C(=O)C4=C(C=C(F)C(F)=C4)C3=C(C#N)C#N)=CS2)=C1,13.72
CCCCCCCCCCCC1=C(/C=C2\C(=O)C3=C(C=C(F)C(F)=C3)C2=C(C#N)C#N)SC2=C1SC1=C2N(CC(CC)CCCC)C2=C1C1=NC=CN=C1C1=C2N(CC(CC)CCCC)C2=C1SC1=C2SC(/C=C2\C(=O)C3=C(C=C(F)C(F)=C3)C2=C(C#N)C#N)=C1CCCCCCCCCCC,16.64
CCCCCCCCCCCC1=C(/C=C2\C(=O)C3=C(C=C(F)C(F)=C3)C2=C(C#N)C#N)SC2=C1SC1=C2N(CC(CC)CCCC)C2=C1C1=NC(C)=C(C)N=C1C1=C2N(CC(CC)CCCC)C2=C1SC1=C2SC(/C=C2\C(=O)C3=C(C=C(F)C(F)=C3)C2=C(C#N)C#N)=C1CCCCCCCCCCC,13.31
CCCCCCC1=C(/C=C2\C(=O)C3=C(C=C(F)C(F)=C3)C2=C(C#N)C#N)[Se]C2=C1SC1=C2N(CC(CCCC)CCCCCC)C2=C1C1=NNN=C1C1=C2N(CC(CCCC)CCCCCC)C2=C1SC1=C2[Se]C(/C=C2\C(=O)C3=C(C=C(F)C(F)=C3)C2=C(C#N)C#N)=C1CC1=CC=C2C=C3C=CC(C)=CC3=CC2=C1,17.02
CCCCCCC1=C(/C=C2\C(=O)C3=C(C=C(F)C(F)=C3)C2=C(C#N)C#N)[Se]C2=C1SC1=C2N(CC(CCCC)CCCCCC)C2=C1C1=NN(CC(CC)CCCC)N=C1C1=C2N(CC(CCCC)CCCCCC)C2=C1SC1=C2[Se]C(/C=C2\C(=O)C3=C(C=C(F)C(F)=C3)C2=C(C#N)C#N)=C1CC1=CC=C2C=C3C=CC(C)=CC3=CC2=C1,15.94
CCCCCCCCCC1=C(/C=C2\C(=O)C3=C(C=C(Cl)C(Cl)=C3)C2=C(C#N)C#N)SC2=C1SC1=C2N(CC(CCCC)CCCCCC)C2=C1C1=NSN=C1C1=C2N(CC(CCCC)CCCCCC)C2=C1SC1=C2SC(/C=C2\C(=O)C3=C(C=C(Cl)C(Cl)=C3)C2=C(C#N)C#N)=C1CCCCCCCCC,17.8
CCCCCCCC1=C(/C=C2\C(=O)C3=C(C=C(Cl)C(Cl)=C3)C2=C(C#N)C#N)SC2=C1SC1=C2N(CC(CCCC)CCCCCC)C2=C1C1=NSN=C1C1=C2N(CC(CCCC)CCCCCC)C2=C1SC1=C2SC(/C=C2\C(=O)C3=C(C=C(Cl)C(Cl)=C3)C2=C(C#N)C#N)=C1CCCCCCC,14.9
CCCCCCCCCCCN1C2=C(SC3=C2SC(/C=C2\C(=O)C4=C(C=C(F)C(F)=C4)C2=C(C#N)C#N)=C3CC(CC)CCCC)C2=C1C1=C(C3=NSN=C32)C2=C(C3=C(S2)C(CC(CC)CCCC)=C(/C=C2\C(=O)C4=C(C=C(F)C(F)=C4)C2=C(C#N)C#N)S3)N1CC[C@H](C)CCCCCCCC,12.91
CCCCCCCCCCCC1=C(/C=C2\C(=O)C3=C(C=C(F)C(F)=C3)C2=C(C#N)C#N)SC2=C1SC1=C2N(CCCC(CC)CCCC)C2=C1C1=NSN=C1C1=C2N(CCCC(CC)CCCC)C2=C1SC1=C2SC(/C=C2\C(=O)C3=C(C=C(F)C(F)=C3)C2=C(C#N)C#N)=C1CCCCCCCCCCC,14.31
CCCCCCCCCCCC1=C(/C=C2\C(=O)C3=C(C=C(F)C(F)=C3)C2=C(C#N)C#N)SC2=C1SC1=C2N(CCC(CC)CCCC)C2=C1C1=NSN=C1C1=C2N(CCC(CC)CCCCC)C2=C1SC1=C2SC(/C=C2\C(=O)C3=C(C=C(F)C(F)=C3)C2=C(C#N)C#N)=C1CCCCCCCCCCC,15.98
CCCCCCC1=C(C2=C(/C=C3\C(=O)C4=C(C=C(F)C(F)=C4)C3=C(C#N)C#N)SC3=C2SC2=C3N(CC(CC)CCCC)C3=C2C2=NSN=C2C2=C3N(CC(CC)CCCC)C3=C2SC2=C3SC(/C=C3\C(=O)C4=C(C=C(F)C(F)=C4)C3=C(C#N)C#N)=C2C2=C(CCCCCC)C=CC=C2)C=CC=C1,16
CCCCCCC1=CC=C(C2=C(/C=C3\C(=O)C4=C(C=C(F)C(F)=C4)C3=C(C#N)C#N)SC3=C2SC2=C3N(CC(CC)CCCC)C3=C2C2=NSN=C2C2=C3N(CC(CC)CCCC)C3=C2SC2=C3SC(/C=C3\C(=O)C4=C(C=C(F)C(F)=C4)C3=C(C#N)C#N)=C2C2=CC=C(CCCCCC)C=C2)C=C1,17.1
CCCCCCC1=CC=CC(C2=C(/C=C3\C(=O)C4=C(C=C(F)C(F)=C4)C3=C(C#N)C#N)SC3=C2SC2=C3N(CC(CC)CCCC)C3=C2C2=NSN=C2C2=C3N(CC(CC)CCCC)C3=C2SC2=C3SC(/C=C3\C(=O)C4=C(C=C(F)C(F)=C4)C3=C(C#N)C#N)=C2C2=CC(CCCCCC)=CC=C2)=C1,17.7
CCCCC(CC)CN1N=C2C(=N1)C1=C(C3=C2C2=C(C4=C(C=C(/C=C5\C(=O)C6=C(C=C(F)C(F)=C6)C5=C(C#N)C#N)S4)S2)N3CC(CC)CCCC)N(CC(CC)CCCC)C2=C1SC1=C2SC(/C=C2\C(=O)C3=C(C=C(F)C(F)=C3)C2=C(C#N)C#N)=C1,14.4
CCCCC(CC)CN1N=C2C(=N1)C1=C(C3=C2C2=C(C4=C(C=C(/C=C5\C(=O)C6=C(C=CC=C6)C5=C(C#N)C#N)S4)S2)N3CC(CC)CCCC)N(CC(CC)CCCC)C2=C1SC1=C2SC(/C=C2\C(=O)C3=C(C=CC=C3)C2=C(C#N)C#N)=C1,13
CCCCCCCCCCCC1=C(C=C2C(=O)C3=C(C2=O)C(Cl)=C(Cl)C(Cl)=C3Cl)SC2=C1SC1=C2N(CC(CC)CCCC)C2=C1C1=NSN=C1C1=C2N(CC(CC)CCCC)C2=C1SC1=C2SC(/C=C2\C(=O)C3=C(C=C(Cl)C(Cl)=C3)C2=C(C#N)C#N)=C1CCCCCCCCCCC,16.37
CCCCCCCCCCCC1=C(C=C2C(=O)C3=C(C2=O)C(Cl)=C(Cl)C(Cl)=C3Cl)SC2=C1SC1=C2N(CC(CC)CCCC)C2=C1C1=NSN=C1C1=C2N(CC(CC)CCCC)C2=C1SC1=C2SC(/C=C2\C(=O)C3=C(C=C(F)C(F)=C3)C2=C(C#N)C#N)=C1CCCCCCCCCCC,15.21
CCCCCCCCCCCC1=C(/C=C2\C(=O)C3=C(C=C(F)C(F)=C3)C2=C(C#N)C#N)SC2=C1SC1=C2N(CC(CC)CCCC)C2=C1C1=NSN=C1C1=C2N(CC(CC)CCCC)C2=C1SC1=C2SC(/C=C2\C(=O)C3=C(C=C(F)C(F)=C3)C2=C(C#N)C#N)=C1CCCCCCCCCCC,16.37
CCCCCCCCCCCC1=C(/C=C2\C(=O)C3=C(Cl)SC=C3C2=C(C#N)C#N)SC2=C1SC1=C2N(CC(CC)CCCC)C2=C1C1=NSN=C1C1=C2N(CC(CC)CCCC)C2=C1SC1=C2SC(/C=C2\C(=O)C3=CSC(Cl)=C3C2=C(C#N)C#N)=C1CCCCCCCCCCC,17.06
CCCCCCCCCCCC1=C(/C=C2\C(=O)C3=CC(F)=C(F)C=C3C2=C(C#N)C#N)SC2=C1SC1=C2N(CC(CC)CCCC)C2=C1C1=NSN=C1C1=C2N(CC(CC)CCCC)C2=C1SC1=C2SC(/C=C2\C(=O)C3=CSC(Cl)=C3C2=C(C#N)C#N)=C1CCCCCCCCCCC,14.49
CCCCCCC1=CC=C(C2=C(/C=C3\C(=O)C4=C(C=C(F)C(F)=C4)C3=C(C#N)C#N)SC3=C2SC2=C3N(CC(CC)CCCC)C3=C2C2=NSN=C2C2=C3N(CC(CC)CCCC)C3=C2SC2=C3SC(/C=C3\C(=O)C4=C(C=C(F)C(F)=C4)C3=C(C#N)C#N)=C2C2=CC=C(CCCCCC)C=C2)C=C1,15.5
CCCCC(CC)CN1C2=C(SC3=C2SC(/C=C2\C(=O)C4=C(C=C(F)C(F)=C4)C2=C(C#N)C#N)=C3CCCCCC2=CC=CC=C2)C2=C1C1=C(C3=NSN=C32)C2=C(C3=C(S2)C(CCCCCC2=CC=CC=C2)=C(/C=C2\C(=O)C4=C(C=C(F)C(F)=C4)C2=C(C#N)C#N)S3)N1CC(CC)CCCC,16.7
CCCCCCCCCCCC1=C(/C=C2\C(=O)C3=C(C=C(Cl)C(Cl)=C3)C2=C(C#N)C#N)SC2=C1SC1=C2N(CC(CC)CCCC)C2=C1C1=NSN=C1C1=C2N(CC(CC)CCCC)C2=C1SC1=C2SC(/C=C2\C(=O)C3=C(C=C(Cl)C(Cl)=C3)C2=C(C#N)C#N)=C1CCCCCCCCCCC,16.3
CCCCCCCCCCCC1=C(/C=C2\C(=O)C3=C(C=C(Cl)C(Cl)=C3)C2=C(C#N)C#N)SC2=C1SC1=C2N(CC(CCCCCC)CCCCCCCCCC)C2=C1C1=NSN=C1C1=C2N(CC(CCCCCC)CCCCCCCCCC)C2=C1SC1=C2SC(/C=C2\C(=O)C3=C(C=C(Cl)C(Cl)=C3)C2=C(C#N)C#N)=C1CCCCCCCCCCC,15.6
CCCCCCCCCCCC1=C(/C=C2\C(=O)C3=C(C=C(Cl)C(Cl)=C3)C2=C(C#N)C#N)SC2=C1SC1=C2N(CC(CCCC)CCCCCCCC)C2=C1C1=NSN=C1C1=C2N(CC(CCCC)CCCCCCCC)C2=C1SC1=C2SC(/C=C2\C(=O)C3=C(C=C(Cl)C(Cl)=C3)C2=C(C#N)C#N)=C1CCCCCCCCCCC,17
CCCCCCCCCCCOCC1=C(/C=C2\C(=O)C3=C(C=C(F)C(F)=C3)C2=C(C#N)C#N)SC2=C1SC1=C2N(CC(CC)CCCC)C2=C1C1=NSN=C1C1=C2N(CC(CC)CCCC)C2=C1SC1=C2SC(/C=C2\C(=O)C3=C(C=C(F)C(F)=C3)C2=C(C#N)C#N)=C1OCCCCCCCCCCC,6.6
CCCCCCCCCCCOCC1=C(/C=C2\C(=O)C3=C(C=C(F)C(F)=C3)C2=C(C#N)C#N)SC2=C1SC1=C2N(CC(CC)CCCC)C2=C1C1=NSN=C1C1=C2N(CC(CC)CCCC)C2=C1SC1=C2SC(/C=C2\C(=O)C3=C(C=C(F)C(F)=C3)C2=C(C#N)C#N)=C1C,16.1
CCCCCCCCCCCC1=C(/C=C2\C(=O)C3=C(C=C(F)C(F)=C3)C2=C(C#N)C#N)SC2=C1SC1=C2N(CC(CC)CCCC)C2=C1C1=NN(CC(CC)CCCC)N=C1C1=C2N(CC(CC)CCCC)C2=C1SC1=C2SC(/C=C2\C(=O)C3=C(C=C(F)C(F)=C3)C2=C(C#N)C#N)=C1CCCCCCCCCCC,16.54
CCCCCCCCCCCC1=C(/C=C2\C(=O)C3=C(C=C(Cl)C(Cl)=C3)C2=C(C#N)C#N)SC2=C1SC1=C2N(CC(CC)CCCC)C2=C1C1=NSN=C1C1=C2N(CC(CC)CCCC)C2=C1SC1=C2SC(/C=C2\C(=O)C3=C(C=C(Cl)C(Cl)=C3)C2=C(C#N)C#N)=C1CCCCCCCCCCC,16.5
CCCCCCCCCCCC1=C(/C=C2\C(=O)C3=C(C=CC(F)=C3)C2=C(C#N)C#N)SC2=C1SC1=C2N(CC(CC)CCCC)C2=C1C1=NSN=C1C1=C2N(CC(CC)CCCC)C2=C1SC1=C2SC(/C=C2\C(=O)C3=C(C=CC(F)=C3)C2=C(C#N)C#N)=C1CCCCCCCCCCC,13.61
CCCCCCCCCCCC1=C(/C=C2\C(=O)C3=C(C=CC(Cl)=C3)C2=C(C#N)C#N)SC2=C1SC1=C2N(CC(CC)CCCC)C2=C1C1=NSN=C1C1=C2N(CC(CC)CCCC)C2=C1SC1=C2SC(/C=C2\C(=O)C3=C(C=CC(Cl)=C3)C2=C(C#N)C#N)=C1CCCCCCCCCCC,13.16
CCCCCCCCCCCC1=C(/C=C2\C(=O)C3=C(C=CC(C(F)(F)F)=C3)C2=C(C#N)C#N)SC2=C1SC1=C2N(CC(CC)CCCC)C2=C1C1=NSN=C1C1=C2N(CC(CC)CCCC)C2=C1SC1=C2SC(/C=C2\C(=O)C3=C(C=CC(C(F)(F)F)=C3)C2=C(C#N)C#N)=C1CCCCCCCCCCC,15.59
CCCCCCCCCCCC1=C(/C=C/C=C2\C(=O)C3=C(C=CC(F)=C3)C2=C(C#N)C#N)SC2=C1SC1=C2N(CC(CC)CCCC)C2=C1C1=NSN=C1C1=C2N(CC(CC)CCCC)C2=C1SC1=C2SC(/C=C/C=C2\C(=O)C3=C(C=C(F)C(F)=C3)C2=C(C#N)C#N)=C1CCCCCCCCCCC,12.1
CCCCCCCCCCCC1=C(/C=C2\C(=O)C3=C(C=C(F)C(F)=C3)C2=C(C#N)C#N)SC2=C1SC1=C2N(CC(CC)CCCC)C2=C1C1=NSN=C1C1=C2N(CC(CCCCCC)CCCCCCCC)C2=C1SC1=C2SC(/C=C2\C(=O)C3=C(C=CC(F)=C3)C2=C(C#N)C#N)=C1CCCCCCCCCCC,18.3
CCCCCCCCCCCC1=C(/C=C2\C(=O)C3=C(C=C(F)C(F)=C3)C2=C(C#N)C#N)SC2=C1SC1=C2N(CC(C)C)C2=C1C1=NSN=C1C1=C2N(CC(CCCCCCCC)CCCCCCCCCC)C2=C1SC1=C2SC(/C=C2\C(=O)C3=C(C=C(F)C(F)=C3)C2=C(C#N)C#N)=C1CCCCCCCCCCC,17.37
CCCCCCCCCCCC1=C(/C=C2\C(=O)C3=C(C=C(F)C(F)=C3)C2=C(C#N)C#N)SC2=C1SC1=C2N(CC(CCCC)CCCCCC)C2=C1C1=NSN=C1C1=C2N(CC(CCCC)CCCCCC)C2=C1SC1=C2SC(/C=C2\C(=O)C3=C(C=C(F)C(F)=C3)C2=C(C#N)C#N)=C1CCCCCCCCCCC,17.06
CCCCCCCCCCC(CCCCCCCC)CC1=C(/C=C2\C(=O)C3=C(C=C(F)C(F)=C3)C2=C(C#N)C#N)SC2=C1SC1=C2N(CC(CC)CCCC)C2=C1C1=NSN=C1C1=C2N(CC(CC)CCCC)C2=C1SC1=C2SC(/C=C2\C(=O)C3=C(C=C(F)C(F)=C3)C2=C(C#N)C#N)=C1CC(CCCCCCCC)CCCCCCCCCC,16.26
CCCCCCCCC(CCCCCC)CC1=C(/C=C2\C(=O)C3=C(C=C(F)C(F)=C3)C2=C(C#N)C#N)SC2=C1SC1=C2N(CC(CC)CCCC)C2=C1C1=NSN=C1C1=C2N(CC(CC)CCCC)C2=C1SC1=C2SC(/C=C2\C(=O)C3=C(C=C(F)C(F)=C3)C2=C(C#N)C#N)=C1CC(CCCCCC)CCCCCCCC,17.39
CCCCCCC(CCCC)CC1=C(/C=C2\C(=O)C3=C(C=C(F)C(F)=C3)C2=C(C#N)C#N)SC2=C1SC1=C2N(CC(CC)CCCC)C2=C1C1=NSN=C1C1=C2N(CC(CC)CCCC)C2=C1SC1=C2SC(/C=C2\C(=O)C3=C(C=C(F)C(F)=C3)C2=C(C#N)C#N)=C1CC(CCCC)CCCCCC,18.32
CCCCC(CC)COC1=CC(/C=C2\C(=O)C3=C(C=C(F)C(F)=C3)C2=C(C#N)C#N)=C(OCC(CC)CCCC)C=C1C1=CC2=C(S1)C1=C(C=C(C3=CC(OCC(CC)CCCC)=C(/C=C4\C(=O)C5=C(C=C(F)C(F)=C5)C4=C(C#N)C#N)C=C3OCC(CC)CCCC)S1)C2(CC(CC)CCCC)CC(CC)CCCC,2.65
CCCCC(CC)COC1=CC(/C=C2\C(=O)C3=C(C=C(F)C(F)=C3)C2=C(C#N)C#N)=C(OCC(CC)CCCC)C=C1C1=CC2=C(S1)C1SC(C3=CC(OCC(CC)CCCC)=C(/C=C4\C(=O)C5=C(C=C(F)C(F)=C5)C4=C(C#N)C#N)C=C3OCC(CC)CCCC)=CC1C2(CC(CC)CCCC)CC(CC)CCCC,13.26
CCCCC(CC)CC1(CC(CC)CCCC)C2=C(SC(/C=C3\C(=O)C4=C(C=C(F)C(F)=C4)C3=C(C#N)C#N)=C2)C2=C1C=C(C1=CC=C(C3=CC4=C(S3)C3=C(C=C(/C=C5/C(=O)C6=C(C=C(F)C(F)=C6)C5=C(C#N)C#N)S3)C4(CC(CC)CCCC)CC(CC)CCCC)C3=NSN=C13)S2,9.37
CCCCC(CC)CC1(CC(CC)CCCC)C2=C(SC(/C=C3/C(=O)C4=C(C=C(F)C(F)=C4)C3=C(C#N)C#N)=C2)C2=C1C=C(C1=CN=C(C3=CC4=C(S3)C3=C(C=C(/C=C5\C(=O)C6=C(C=C(F)C(F)=C6)C5=C(C#N)C#N)S3)C4(CC(CC)CCCC)CC(CC)CCCC)C3=NSN=C13)S2,6.61
CCCCCCC1=C(C2=CC3=C(S2)C2=C(C=C(C4=C(CCCCCC)C=C(/C(C5=CC=CN5B(F)F)=C5\C=CC=N5)S4)S2)N3CC(CC)CCCC)SC(/C(C2=CC=CN2B(F)F)=C2\C=CC=N2)=C1,0.84
CCCCCCC1=C(C2=CC3=C(S2)C2=C(C=C(C4=C(CCCCCC)C=C(/C(C5=CC=CN5B(F)F)=C5\C=CC=N5)S4)S2)C3(CC(CC)CCCC)CC(CC)CCCC)SC(/C(C2=CC=CN2B(F)F)=C2\C=CC=N2)=C1,1.2
CCCCCCC1=C(SC(/C(C2=CC=CN2B(F)F)=C3C=CC=N\3)=C1)C4=CC5=C(C(C6=CC=C(S6)CC(CCCC)CC)=C7C=C(SC7=C5C8=CC=C(S8)CC(CCCC)CC)C9=C(C=C(S9)/C(C%10=CC=CN%10B(F)F)=C%11C=CC=N\%11)CCCCCC)S4,1.21
CCCCCCCCCCC(CCCCCC)CN1C(=O)C2=C(C3=CC=C(C#C/C(C4=C(C)C=C(C)N4B(F)F)=C4/N=C(C)C=C4C)S3)N(CC(CCCCCC)CCCCCCCCCC)C(=O)C2=C1C1=CC=C(C#C/C(C2=C(C)C=C(C)N2B(F)F)=C2/N=C(C)C=C2C)S1,0.888
CC1=CC(C)=C(B(C2=CC=C(N(C3=CC=C(C4=CC=C(C5=CC=C(C6=CC=C(N(C7=CC=C(B(C8=C(C)C=C(C)C=C8C)C8=C(C)C=C(C)C=C8C)C=C7)C7=CC=C(/C(C8=CC=CN8B(F)F)=C8\C=CC=N8)C=C7)C=C6)S5)S4)C=C3)C3=CC=C(/C(C4=CC=CN4B(F)F)=C4\C=CC=N4)C=C3)C=C2)C2=C(C)C=C(C)C=C2C)C=C1,4.28
CCCCC(CC)CC1(CC(CC)CCCC)C2=C(SC(/C=C3\C(=O)C4=CC(F)=C(F)C=C4C3=C(C#N)C#N)=C2)C2=C1C=C(C1=C(C)/C(=C(\C3=CC=CC=C3)C3=C(C)C(C4=CC5=C(S4)C4=C(C=C(/C=C6\C(=O)C7=CC(F)=C(F)C=C7C6=C(C#N)C#N)S4)C5(CC(CC)CCCC)CC(CC)CCCC)=C(C)N3B(F)F)N=C1C)S2,9.22
CCCCC(CC)CC1(CC(CC)CCCC)C2=C(SC(/C=C3\C(=O)C4=CC(F)=C(F)C=C4C3=C(C#N)C#N)=C2)C2=C1C=C(C1=CC3=C(S1)C1=C(C=C(/C=C4\C(=O)C5=CC(F)=C(F)C=C5C4=C(C#N)C#N)S1)C3(CC(CC)CCCC)CC(CC)CCCC)S2,4.47
CCCCCCC1=CC=C(C2(C3=CC=C(CCCCCC)C=C3)C3=CC4=C(C=C3C3=C2C2=C(C=C(/C=C5\C(=O)C6=C(C=C(F)C(F)=C6)C5=C(C#N)C#N)N2CCCCCC)S3)C(C2=CC=C(CCCCCC)C=C2)(C2=CC=C(CCCCCC)C=C2)C2=C4SC3=C2N(CCCCCC)C(/C=C2\C(=O)C4=C(C=C(F)C(F)=C4)C2=C(C#N)C#N)=C3)C=C1,12.33
CCCCCCC1=CC=C(C2(C3=CC=C(CCCCCC)C=C3)C3=CC4=C(C=C3C3=C2C2=C(C=C(/C=C5\C(=O)C6=C(C=C(F)C=C6)C5=C(C#N)C#N)N2CCCCCC)S3)C(C2=CC=C(CCCCCC)C=C2)(C2=CC=C(CCCCCC)C=C2)C2=C4SC3=C2N(CCCCCC)C(/C=C2\C(=O)C4=C(C=C(F)C=C4)C2=C(C#N)C#N)=C3)C=C1,11.14
CCC1(CC)C2=C(C=CC(/C=C/C3=CC(C)=C(/C(C4=C(C)C=C(C)C=C4C)=C4\N=C(/C=C/C5=CC=C(N(C6=CC=CC=C6)C6=CC=CC=C6)C=C5)C=C4C)N3B(F)F)=C2)C2=C1C1=C(C3=C2C(CC)(CC)C2=C3C=CC(/C=C/C3=CC(C)=C(/C(C4=C(C)C=C(C)C=C4C)=C4\N=C(/C=C/C5=CC=C(N(C6=CC=CC=C6)C6=CC=CC=C6)C=C5)C=C4C)N3B(F)F)=C2)C(CC)(CC)C2=C1C=CC(/C=C/C1=CC(C)=C(/C(C3=C(C)C=C(C)C=C3C)=C3\N=C(/C=C/C4=CC=C(N(C5=CC=CC=C5)C5=CC=CC=C5)C=C4)C=C3C)N1B(F)F)=C2,11.75
CCC1(CC)C2=C(C=CC(/C=C/C3=CC(C)=C(/C(C4=C(C)C=C(C)C=C4C)=C4\N=C(/C=C/C5=CC=C(N(C)C)C=C5)C=C4C)N3B(F)F)=C2)C2=C1C1=C(C3=C2C(CC)(CC)C2=C3C=CC(/C=C/C3=CC(C)=C(/C(C4=C(C)C=C(C)C=C4C)=C4\N=C(/C=C/C5=CC=C(N(C)C)C=C5)C=C4C)N3B(F)F)=C2)C(CC)(CC)C2=C1C=CC(/C=C/C1=CC(C)=C(/C(C3=C(C)C=C(C)C=C3C)=C3\N=C(/C=C/C4=CC=C(N(C)C)C=C4)C=C3C)N1B(F)F)=C2,13.41
CCCCCCCCCCCCC(CCCCCCCCCC)CN1C2=C(SC3=C2SC(/C=C2\C(=O)C4=C(C=C(F)C(F)=C4)C2=C(C#N)C#N)=C3CCCCCCCCCCC)C2=C1C1=C(C3=NSN=C32)C2=C(C3=C(S2)C(CCCCCCCCCCC)=C(/C=C2\C(=O)C4=C(C=C(F)C(F)=C4)C2=C(C#N)C#N)S3)N1CC(CCCCCCCCCC)CCCCCCCCCCCC,10.45
CCCCCCCCCCCC1=C(/C=C2\C(=O)C3=C(C=CC(F)=C3)C2=C(C#N)C#N)SC2=C1SC1=C2N(CC(CC)CCCC)C2=C1C1=NSN=C1C1=C2N(CC(CC)CCCC)C2=C1SC1=C2SC(/C=C2\C(=O)C3=C(C=CC(F)=C3)C2=C(C#N)C#N)=C1CCCCCCCCCCC,15.17
CCCCCCC(CCCC)CC1=C(/C=C2\C(=O)C3=C(C=CC(F)=C3)C2=C(C#N)C#N)SC2=C1SC1=C2N(CC(CC)CCCC)C2=C1C1=NSN=C1C1=C2N(CC(CC)CCCC)C2=C1SC1=C2SC(/C=C2\C(=O)C3=C(C=CC(F)=C3)C2=C(C#N)C#N)=C1CC(CCCC)CCCCCC,14.94
CCCCCCCCCC1=C(/C=C2\C(=O)C3=C(C=CC(F)=C3)C2=C(C#N)C#N)SC2=C1SC1=C2N(CC(CCCC)CCCCCC)C2=C1C1=NSN=C1C1=C2N(CC(CCCC)CCCCCC)C2=C1SC1=C2SC(/C=C2\C(=O)C3=C(C=CC(F)=C3)C2=C(C#N)C#N)=C1CCCCCCCCC,16.2
CCCCC(CC)COC1=C(C2=CC3=C(S2)C2=C(C=C(/C=C4\C(=O)C5=C(C=C(F)C(F)=C5)C4=C(C#N)C#N)S2)C3(CC(CC)CCCC)CC(CC)CCCC)C2=NN(CC(CC)CCCC)N=C2C(C2=CC3=C(S2)C2=C(C=C(/C=C4\C(=O)C5=C(C=C(F)C(F)=C5)C4=C(C#N)C#N)S2)C3(CC(CC)CCCC)CC(CC)CCCC)=C1OCC(CC)CCCC,13.8
CCCCCCCCC(C)N1C2=C(SC(/C=C3\C(=O)C4=C(C=C(F)C(F)=C4)C3=C(C#N)C#N)=C2)C2=C1C1=C(S2)C2=C(SC3=C2N(C(CCCCCCCC)CCCCCCCC)C2=C3SC(/C=C3\C(=O)C4=C(C=C(F)C(F)=C4)C3=C(C#N)C#N)=C2)C2=C1SC1=C2N(C(CCCCCCCC)CCCCCCCC)C2=C1SC(/C=C1\C(=O)C3=C(C=C(F)C(F)=C3)C1=C(C#N)C#N)=C2,9.95
CCCCCCCCCCCCCCCCN1C2=C(SC(/C=C3\C(=O)C4=C(C=C(F)C(F)=C4)C3=C(C#N)C#N)=C2)C2=C1C1=C(S2)C2=C(SC3=C2N(C)C2=C3SC(/C=C3\C(=O)C4=C(C=C(F)C(F)=C4)C3=C(C#N)C#N)=C2)C2=C1SC1=C2N(CCCCCCCCCCCCCCCC)C2=C1SC(/C=C1\C(=O)C3=C(C=C(F)C(F)=C3)C1=C(C#N)C#N)=C2,6.74
CCCCC(CC)CC1=C(F)C=C(C2=C3C=C(C4=CC5=C(S4)C4=C(C=C(/C=C6\C(=O)C7=C(C=C(Cl)C(Cl)=C7)C6=C(C#N)C#N)S4)C5(CC(CC)CCCC)CC(CC)CCCC)SC3=C(C3=CC(F)=C(CC(CC)CCCC)S3)C3=C2SC(C2=CC4=C(S2)C2=C(C=C(/C=C5\C(=O)C6=C(C=C(Cl)C(Cl)=C6)C5=C(C#N)C#N)S2)C4(CC(CC)CCCC)CC(CC)CCCC)=C3)S1,10.13
CCCCC(CC)CC1=C(F)C=C(C2=C3C=C(C4=CC5=C(S4)C4=C(C=C(/C=C6\C(=O)C7=C(C=C(F)C(F)=C7)C6=C(C#N)C#N)S4)C5(CC(CC)CCCC)CC(CC)CCCC)SC3=C(C3=CC(F)=C(CC(CC)CCCC)S3)C3=C2SC(C2=CC4=C(S2)C2=C(C=C(/C=C5\C(=O)C6=C(C=C(F)C(F)=C6)C5=C(C#N)C#N)S2)C4(CC(CC)CCCC)CC(CC)CCCC)=C3)S1,8.62
CCCCC(CC)CC1=CC=C(C2=C3C=C(C4=CC5=C(S4)C4=C(C=C(/C=C6\C(=O)C7=C(C=C(F)C(F)=C7)C6=C(C#N)C#N)S4)C5(CC(CC)CCCC)CC(CC)CCCC)SC3=C(C3=CC=C(CC(CC)CCCC)S3)C3=C2SC(C2=CC4=C(S2)C2=C(C=C(/C=C5\C(=O)C6=C(C=C(F)C(F)=C6)C5=C(C#N)C#N)S2)C4(CC(CC)CCCC)CC(CC)CCCC)=C3)S1,9.46
CCCCC(CC)CC1=CC=C(C2=C3C=C(C4=CC5=C(S4)C4=C(C=C(/C=C6\C(=O)C7=C(C=C(Cl)C(Cl)=C7)C6=C(C#N)C#N)S4)C5(CC(CC)CCCC)CC(CC)CCCC)SC3=C(C3=CC=C(CC(CC)CCCC)S3)C3=C2SC(C2=CC4=C(S2)C2=C(C=C(/C=C5\C(=O)C6=C(C=C(Cl)C(Cl)=C6)C5=C(C#N)C#N)S2)C4(CC(CC)CCCC)CC(CC)CCCC)=C3)S1,9.3
CCCCCCCCC1=C(/C=C2\C(=O)C3=C(C=CC(F)=C3)C2=C(C#N)C#N)SC2=C1C(CCCCCCCC)(CCCCCCCC)OC1=CC3=C(C=C12)C(CCCCCCCC)(CCCCCCCC)C1=C3C=C2OC(CCCCCCCC)(CCCCCCCC)C3=C(SC(/C=C4\C(=O)C5=C(C=C(F)C(F)=C5)C4=C(C#N)C#N)=C3CCCCCCCC)C2=C1,15.18
CCCCCCCCC1=C(/C=C2\C(=O)C3=C(C=CC=C3)C2=C(C#N)C#N)SC2=C1C(CCCCCCCC)(CCCCCCCC)OC1=CC3=C(C=C12)C(CCCCCCCC)(CCCCCCCC)C1=C3C=C2OC(CCCCCCCC)(CCCCCCCC)C3=C(SC(/C=C4\C(=O)C5=C(C=CC=C5)C4=C(C#N)C#N)=C3CCCCCCCC)C2=C1,9.55
CCCCCCCCC1=C(/C=C2\C(=O)C3=C(C=CC(F)=C3)C2=C(C#N)C#N)SC2=C1C(CCCCCCCC)(CCCCCCCC)OC1=CC3=C(C=C12)C(CCCCCCCC)(CCCCCCCC)C1=C3C=C2OC(CCCCCCCC)(CCCCCCCC)C3=C(SC(/C=C4\C(=O)C5=C(C=CC(F)=C5)C4=C(C#N)C#N)=C3CCCCCCCC)C2=C1,12.59
CCCCCCC1=CC=C(C2(C3=CC=C(CCCCCC)C=C3)C3=CC4=C(C=C3C3=C2C2=C(C=C(/C=C(\C#N)C5=NC6=C(C=CC(Cl)=C6)O5)S2)S3)C(C2=CC=C(CCCCCC)C=C2)(C2=CC=C(CCCCCC)C=C2)C2=C4SC3=C2SC(/C=C(\C#N)C2=NC4=C(C=CC=C4)O2)=C3)C=C1,3.45
CCCCCCC1=CC=C(C2(C3=CC=C(CCCCCC)C=C3)C3=CC4=C(C=C3C3=C2C2=C(C=C(/C=C(\C#N)C5=NC6=C(C=CC=C6)O5)S2)S3)C(C2=CC=C(CCCCCC)C=C2)(C2=CC=C(CCCCCC)C=C2)C2=C4SC3=C2SC(/C=C(\C#N)C2=NC4=C(C=CC=C4)O2)=C3)C=C1,2.16
CCCCCCC1=CC=C(C2(C3=CC=C(CCCCCC)C=C3)C3=CC4=C(C=C3C3=C2C2=C(C=C(/C=C5\C(=O)C6=C(C=C(Cl)C(Cl)=C6)C5=C(C#N)C#N)S2)S3)C(C2=CC=C(CCCCCC)C=C2)(C2=CC=C(CCCCCC)C=C2)C2=C4SC3=C2SC(/C=C(\C#N)C2=NC4=C(C=CC(Cl)=C4)O2)=C3)C=C1,10.2
CCCCCCC1=CC=C(C2(C3=CC=C(CCCCCC)C=C3)C3=CC4=C(C=C3C3=C2C=C(C2=C(OCC(CC)CCCC)C(/C=C5\C(=O)C6=C(C=C(F)C(F)=C6)C5=C(C#N)C#N)=CS2)[Se]3)C(C2=CC=C(CCCCCC)C=C2)(C2=CC=C(CCCCCC)C=C2)C2=C4[Se]C(C3=C(OCC(CC)CCCC)C(/C=C4\C(=O)C5=C(C=C(F)C(F)=C5)C4=C(C#N)C#N)=CS3)=C2)C=C1,11.66
CCCCCCC1=CC=C(C2(C3=CC=C(CCCCCC)C=C3)C3=CC4=C(C=C3C3=C2C=C(C2=C(OCC(CC)CCCC)C(/C=C5\C(=O)C6=C(C=C(Cl)C(Cl)=C6)C5=C(C#N)C#N)=CS2)[Se]3)C(C2=CC=C(CCCCCC)C=C2)(C2=CC=C(CCCCCC)C=C2)C2=C4[Se]C(C3=C(OCC(CC)CCCC)C(/C=C4\C(=O)C5=C(C=C(Cl)C(Cl)=C5)C4=C(C#N)C#N)=CS3)=C2)C=C1,12.05
CCCCCCC1=CC=C(C2(C3=CC=C(CCCCCC)C=C3)C3=CC4=C(C=C3C3=C2C=C(C2=C(OCC(CC)CCCC)C(/C=C5\C(=O)C6=C(C=CC=C6)C5=C(C#N)C#N)=CS2)[Se]3)C(C2=CC=C(CCCCCC)C=C2)(C2=CC=C(CCCCCC)C=C2)C2=C4[Se]C(C3=C(OCC(CC)CCCC)C(/C=C4\C(=O)C5=C(C=CC=C5)C4=C(C#N)C#N)=CS3)=C2)C=C1,8.26
CCCCCCC1=CC=C(C2(C3=CC=C(CCCCCC)C=C3)C3=C(SC4=C3SC3=C4SC(/C=C4\C(=O)C5=CC(F)=C(F)C=C5C4=C(C#N)C#N)=C3)C3=C2C2=C(S3)C3=C(S2)C2=C(C4=C(S2)C2=C(C=C(/C=C5\C(=O)C6=C(C=C(F)C(F)=C6)C5=C(C#N)C#N)S2)S4)C3(C2=CC=C(CCCCCC)C=C2)C2=CC=C(CCCCCC)C=C2)C=C1,10.4
CCCCCCC1=CC=C(C2(C3=CC=C(CCCCCC)C=C3)C3=C(SC4=C3SC3=C4SC(/C=C4\C(=O)C5=CC=CC=C5C4=C(C#N)C#N)=C3)C3=C2C2=C(S3)C3=C(S2)C2=C(C4=C(S2)C2=C(C=C(/C=C5\C(=O)C6=C(C=CC=C6)C5=C(C#N)C#N)S2)S4)C3(C2=CC=C(CCCCCC)C=C2)C2=CC=C(CCCCCC)C=C2)C=C1,6.2
CCCCCCC1=CC=C(C2(C3=CC=C(CCCCCC)C=C3)C3=C(SC4=C3SC(/C=C3\C(=O)C5=C(C=C(F)C(F)=C5)C3=C(C#N)C#N)=C4)C3=C2C2=C(S3)C3=C(S2)C2=C(C4=C(C=C(/C=C5\C(=O)C6=CC(F)=C(F)C=C6C5=C(C#N)C#N)S4)S2)C32C3=CC=C(CCCCCC)C=C3C3=C2C=CC(CCCCCC)=C3)C=C1.F,11.61
CCCCCCC1=CC=C(C2(C3=CC=C(CCCCCC)C=C3)C3=C(CC4=C3SC3=C4C4(C5=CC=C(CCCCCC)C=C5C5=C4C=CC(CCCCCC)=C5)C4=C3SC3=C4SC(/C=C4\C(=O)C5=CC=CC=C5C4=C(C#N)C#N)=C3)C3=C2C2=C(C=C(/C=C4\C(=O)C5=C(C=CC=C5)C4=C(C#N)C#N)S2)S3)C=C1,10.32
CCCCCCC1=CC=C(C2(C3=CC=C(CCCCCC)C=C3)C3=C(SC(/C=C4\C(=O)C5=C(C=CC=C5)C4=C(C#N)C#N)=C3)C3=C2C2=C(S3)C3=C(S2)C2=C(C=C(/C=C4\C(=O)C5=C(C=C(F)C(F)=C5)C4=C(C#N)C#N)S2)C32C3=CC=C(CCCCCC)C=C3C3=C2C=CC(CCCCCC)=C3)C=C1,7.25
CCCCCCC1=CC=C(C2(C3=CC=C(CCCCCC)C=C3)C3=C(SC(/C=C4\C(=O)C5=C(C=CC=C5)C4=C(C#N)C#N)=C3)C3=C2C2=C(S3)C3=C(S2)C2=C(C=C(/C=C4\C(=O)C5=C(C=CC=C5)C4=C(C#N)C#N)S2)C32C3=CC=C(CCCCCC)C=C3C3=C2C=CC(CCCCCC)=C3)C=C1,8.91
CCCCCC1(CCCCC)C2=C(SC(C3=CC=C(C=C(C#N)C#N)C4=NSN=C34)=C2)C2=C1C=C(C1=CC=C(C=C(C#N)C#N)C3=NSN=C13)S2,0.86
CCCCCCC(CCC)CC1(CC(CCC)CCCCCC)C2=C(SC(/C=C3\C(=O)C4=C(C=C(F)C(F)=C4)C3=C(C#N)C#N)=C2)C2=C1C=C(C1=CC3=C(S1)C1=C(C=C(C4=CC5=C(S4)C4=C(C=C(/C=C6\C(=O)C7=C(C=C(F)C(F)=C7)C6=C(C#N)C#N)S4)C5(CC(CCC)CCCCCC)CC(CCC)CCCCCC)S1)C1=NSN=C13)S2,11.66
CCCCCCC(CCC)CC1(CC(CCC)CCCCCC)C2=C(SC(/C=C3\C(=O)C4=C(C=C(Cl)C(Cl)=C4)C3=C(C#N)C#N)=C2)C2=C1C=C(C1=CC3=C(S1)C1=C(C=C(C4=CC5=C(S4)C4=C(C=C(/C=C6\C(=O)C7=C(C=C(Cl)C(Cl)=C7)C6=C(C#N)C#N)S4)C5(CC(CCC)CCCCCC)CC(CCC)CCCCCC)S1)C1=NSN=C13)S2,7.02
CCCCCCC(CCC)CC1(CC(CCC)CCCCCC)C2=C(SC(/C=C3\C(=O)C4=C(C=CC=C4)C3=C(C#N)C#N)=C2)C2=C1C=C(C1=CC3=C(S1)C1=C(C=C(C4=CC5=C(S4)C4=C(C=C(/C=C6\C(=O)C7=C(C=CC=C7)C6=C(C#N)C#N)S4)C5(CC(CCC)CCCCCC)CC(CCC)CCCCCC)S1)C1=NSN=C13)S2,12.71
O=C1/C(=C/C2=CC=C(C3=CC=C(/C=C4\SC(=S)N(CCCC5CCCCC5)C4=O)S3)S2)SC(=S)C1CCCC1CCCCC1,4.6
CCCCCCC1=CC=C(CC2(CC3=CC=CC=C3)C3=CC4=C(C=C3C3=C2C2=C(C=C(/C=C5\C(=O)C6=C(C=C(F)C(F)=C6)C5=C(C#N)C#N)S2)S3)C(CC2=CC=C(CCCCCC)C=C2)(CC2=CC=C(CCCCCC)C=C2)C2=C4SC3=C2SC(/C=C2\C(=O)C4=C(C=C(F)C(F)=C4)C2=C(C#N)C#N)=C3)C=C1,13.36
CCCCCCCCCCC(CCCCCCCC)CC1=C(/C=C2\C(=O)C3=C(C=CC=C3)C2=C(C#N)C#N)SC(C2=CC(C(C)C)=C3C=CC4=C(C5=CC(CC(CCCCCCCC)CCCCCCCCCC)=C(/C=C6\C(=O)C7=C(C=CC=C7)C6=C(C#N)C#N)S5)C=C(C(C)C)C5=C4C3=C2C=C5)=C1,5.13
CCCCCCCCCCC(CCCCCCCC)CC1=C(/C=C2\C(=O)C3=C(C=C(F)C(F)=C3)C2=C(C#N)C#N)SC(C2=CC(C(C)C)=C3C=CC4=C(C5=CC(CC(CCCCCCCC)CCCCCCCCCC)=C(/C=C6\C(=O)C7=C(C=C(F)C(F)=C7)C6=C(C#N)C#N)S5)C=C(C(C)C)C5=C4C3=C2C=C5)=C1,9.73
CCCCC(CC)CC1=CC=C(C2(C3=CC=C(CC(CC)CCCC)C=C3)C3=CC4=C(C=C3C3=C2C2=C(C=C(/C=C5\C(=O)C6=C(C=C7C=CC=CC7=C6)C5=C(C#N)C#N)S2)S3)C(C2=CC=C(CC(CC)CCCC)C=C2)(C2=CC=C(CC(CC)CCCC)C=C2)C2=C4SC3=C2SC(/C=C2\C(=O)C4=C(C=C5C=CC=CC5=C4)C2=C(C#N)C#N)=C3)C=C1,14.1
CCCCCCC1=CC=C(C2(C3=CC=C(CCCCCC)C=C3)C3=CC4=C(C=C3C3=C2C2=C(C=C(/C=C5\C(=O)C6=C(C=C7C=CC=CC7=C6)C5=C(C#N)C#N)S2)S3)C(C2=CC=C(CCCCCC)C=C2)(C2=CC=C(CCCCCC)C=C2)C2=C4SC3=C2SC(/C=C2\C(=O)C4=C(C=C5C=CC=CC5=C4)C2=C(C#N)C#N)=C3)C=C1,12.2
CCCCCCC1=CC=C(C2(C3=CC=C(CCCCCC)C=C3)C3=CC4=C(C=C3C3=C2C2=C(C=C(C5=C(OC)C(OC)=C(/C=C6\C(=O)C7=C(C=C(F)C(F)=C7)C6=C(C#N)C#N)S5)S2)S3)C(C2=CC=C(CCCCCC)C=C2)(C2=CC=C(CCCCCC)C=C2)C2=C4SC3=C2SC(C2=C(OC)C(OC)=C(/C=C4\C(=O)C5=C(C=C(F)C(F)=C5)C4=C(C#N)C#N)S2)=C3)C=C1,10.4
CCCCCCC1=CC=C(C2(C3=CC=C(CCCCCC)C=C3)C3=CC4=C(C=C3C3=C2C2=C(C=C(C5=C(OC)C(OC)=C(/C=C6\C(=O)C7=C(C=C(F)C=C7)C6=C(C#N)C#N)S5)S2)S3)C(C2=CC=C(CCCCCC)C=C2)(C2=CC=C(CCCCCC)C=C2)C2=C4SC3=C2SC(C2=C(OC)C(OC)=C(/C=C4\C(=O)C5=C(C=CC(F)=C5)C4=C(C#N)C#N)S2)=C3)C=C1,10.04
CCCCCCC1=CC=C(C2(C3=CC=C(CCCCCC)C=C3)C3=CC4=C(C=C3C3=C2C2=C(C=C(C5=C(OC)C(OC)=C(/C=C6\C(=O)C7=C(C=CC=C7)C6=C(C#N)C#N)S5)S2)S3)C(C2=CC=C(CCCCCC)C=C2)(C2=CC=C(CCCCCC)C=C2)C2=C4SC3=C2SC(C2=C(OC)C(OC)=C(/C=C4\C(=O)C5=C(C=CC=C5)C4=C(C#N)C#N)S2)=C3)C=C1,6.46
CCCCCCC1=CC=C(C2(C3=CC=C(CCCCCC)C=C3)C3=CC4=C(C=C3C3=C2C2=C(C=C(/C=C5\C(=O)C6=C(C=C(C)S6)C5=C(C#N)C#N)S2)S3)C(C2=CC=C(CCCCCC)C=C2)(C2=CC=C(CCCCCC)C=C2)C2=C4SC3=C2SC(/C=C2\C(=O)C4=C(C=C(Cl)S4)C2=C(C#N)C#N)=C3)C=C1,9.2
CCCCCCC1=CC=C(C2(C3=CC=C(CCCCCC)C=C3)C3=CC4=C(C=C3C3=C2C2=C(C=C(/C=C5\C(=O)C6=C(C=C(Cl)S6)C5=C(C#N)C#N)S2)S3)C(C2=CC=C(CCCCCC)C=C2)(C2=CC=C(CCCCCC)C=C2)C2=C4SC3=C2SC(/C=C2\C(=O)C4=C(C=C(Cl)S4)C2=C(C#N)C#N)=C3)C=C1,11.3
CCCCCCC1=CC=C(C2(C3=CC=C(CCCCCC)C=C3)C3=CC4=C(C=C3C3=C2C2=C(C=C(/C=C5\C(=O)C6=C(C=C(F)C(F)=C6)C5=C(C#N)C#N)S2)S3)C(C2=CC=C(CCCCCC)C=C2)(C2=CC=C(CCCCCC)C=C2)C2=C4SC3=C2SC(/C=C2\C(=O)C4=C(C=C(C)S4)C2=C(C#N)C#N)=C3)C=C1,11.5
CCCCCCC1=CC=C(C2(C3=CC=C(CCCCCC)C=C3)C3=CC4=C(C=C3C3=C2C2=C(C=C(/C=C5\C(=O)C6=C(C=C(F)C(F)=C6)C5=C(C#N)C#N)S2)S3)C(C2=CC=C(CCCCCC)C=C2)(C2=CC=C(CCCCCC)C=C2)C2=C4SC3=C2SC(/C=C2\C(=O)C4=C(C=C(C)S4)C2=C(C#N)C#N)=C3)C=C1,13.1
CCCCC(CC)COC1=C(/C=C2\C(=O)C3=CC(F)=C(F)C=C3C2=C(C#N)C#N)SC(C2=CC(CC(CC)CCCC)=C(C3=C(CC(CC)CCCC)C=C(C4=CC(OCC(CC)CCCC)=C(/C=C5\C(=O)C6=CC(F)=C(F)C=C6C5=C(C#N)C#N)S4)S3)S2)=C1,8.27
CCCCC(CC)CC1=C(/C=C2\C(=O)C3=CC(F)=C(F)C=C3C2=C(C#N)C#N)SC(C2=CC(CC(CC)CCCC)=C(C3=C(CC(CC)CCCC)C=C(C4=CC(CC(CC)CCCC)=C(/C=C5\C(=O)C6=CC(F)=C(F)C=C6C5=C(C#N)C#N)S4)S3)S2)=C1,10.15
CCCCCCCCC1=C(/C=C2\C(=O)C3=CC(F)=C(F)C=C3C2=C(C#N)C#N)SC(C2=CC(CC(CC)CCCC)=C(C3=C(CC(CC)CCCC)C=C(C4=CC(CCCCCCCC)=C(/C=C5\C(=O)C6=CC(F)=C(F)C=C6C5=C(C#N)C#N)S4)S3)S2)=C1,9.09
CCCCCCCCC1=C(/C=C2\C(=O)C3=CC(F)=C(F)C=C3C2=C(C#N)C#N)SC(C2=CC(CCCCCCCC)=C(C3=C(CCCCCCCC)C=C(C4=CC(CCCCCCCC)=C(/C=C5\C(=O)C6=CC(F)=C(F)C=C6C5=C(C#N)C#N)S4)S3)S2)=C1,5.53
CCCCCCC1=C(SC(/C=C2S/C(N(C\2=O)CC)=C(C#N)\C#N)=C1CCCCCC)C#CC3=CC=C(S3)C4=C5C(N(C(C6=CC=C(S6)C#CC7=C(C(CCCCCC)=C(S7)/C=C8S/C(N(C\8=O)CC)=C(C#N)\C#N)CCCCCC)=C5C(N4CC(CCCC)CC)=O)CC(CCCC)CC)=O,13.14
CCCCCCCCCCCC1=C(/C=C2/C3=C(C=CC=C3)C3=C2N=C(C#N)C(C#N)=N3)SC2=C1SC1=C2N(CC(CC)CCCC)C2=C1C1=NSN=C1C1=C2N(CC(CC)CCCC)C2=C1SC1=C2SC(/C=C2/C3=C(C=CC=C3)C3=C2N=C(C#N)C(C#N)=N3)=C1CCCCCCCCCCC,7.26
CCCCCCCCCCCC1=C(/C=C2\C(=O)C3=C(C=C(F)C(F)=C3)C2=C(C#N)C#N)SC2=C1SC1=C2N(CC(C)CCCC)C2=C1C1=NSN=C1C1=C2N(CC(CC)CCCC)C2=C1SC1=C2SC(/C=C2/C3=C(C=CC=C3)C3=C2N=C(C#N)C(C#N)=N3)=C1CCCCCCCCCCC,12.7
CCCCCCCCCCCC1=C(/C=C2\C(=O)C3=C(C=C(F)C(F)=C3)C2=C(C#N)C#N)SC2=C1SC1=C2N(CC(C)CCCC)C2=C1C1=NSN=C1C1=C2N(CC(CC)CCCC)C2=C1SC1=C2SC(/C=C2\C(=O)C3=C(C=C(F)C(F)=C3)C2=C(C#N)C#N)=C1CCCCCCCCCCC,11.05
CCCCCCCCC1=CC=C(C2(C3=CC=C(CCCCCCCC)C=C3)C3=CC4=C(C=C3C3=C2C2=C(C=C(C5=CC=C(/C=C6/C(=O)C7=C(C=CC=C7)C6=C(C#N)C#N)C6=NSN=C56)S2)S3)C(C2=CC=C(CCCCCCCC)C=C2)(C2=CC=C(CCCCCCCC)C=C2)C2=C4SC3=C2SC(C2=CC=C(/C=C4\C(=O)C5=C(C=CC=C5)C4=C(C#N)C#N)C4=NSN=C24)=C3)C=C1,11.14
CCCCCCCCC1=CC=C(C2(C3=CC=C(C)C=C3)C3=CC4=C(C=C3C3=C2C2=C(C=C(C5=CC=C(C=C(C#N)C#N)C6=NSN=C56)S2)S3)C(C2=CC=C(CCCCCCCC)C=C2)(C2=CC=C(CCCCCCCC)C=C2)C2=C4SC3=C2SC(C2=CC=C(C=C(C#N)C#N)C4=NSN=C24)=C3)C=C1,10.2
CCCCCCC1=C(C2=CC3=C(C=C2)N(CC(CCCC)CCCCCC)C2=CC4=C(C=C2C3=C(C#N)C#N)N(CC(CCCC)CCCCCC)C2=CC=C(C3=C(CCCCCC)C=C(/C=C5/SC(=S)N(CC)C5=O)S3)C=C2C4=C(C#N)C#N)SC(/C=C2\SC(=S)N(CC)C2=O)=C1,2.66
CCCCCCCCC1(CCCCCCCC)C2=CC(C3=CC=C(/C=C4\C(=O)C5=CC(Br)=CC=C5C4=C(C#N)C#N)S3)=CC=C2C2=CC=C(C3=CC=C(/C=C4\C(=O)C5=CC(Br)=CC=C5C4=C(C#N)C#N)S3)C=C21,9.7
CCCCCCCCC(CCCCCCCC)N1C2=CC(C3=CC=C(/C=C4\C(=O)C5=CC(Br)=CC=C5C4=C(C#N)C#N)S3)=CC=C2C2=CC=C(C3=CC=C(/C=C4\C(=O)C5=CC(Br)=CC=C5C4=C(C#N)C#N)S3)C=C21,9.85
CCCCCCCCCCC(CCCC)COC1=C(/C=C2\C(=O)C3=C(C=C(F)C(F)=C3)C2=C(C#N)C#N)SC(C2=CC3=C(S2)C2=C(C4=C(C5=NSN=C52)C2=C(C=C(C5=CC(OCC(CCCC)CCCCCCCCCC)=C(/C=C6\C(=O)C7=C(C=C(F)C(F)=C7)C6=C(C#N)C#N)S5)S2)N4CC(CCC)CCCCCCCC)N3CC(CCC)CCCCCCCC)=C1,1.78
CCCCCCCCCCC(CCCC)COC1=C(/C=C2\C(=O)C3=C(C=C(F)C(F)=C3)C2=C(C#N)C#N)SC(C2=CC3=C(S2)C2=C(C4=C(C5=NSN=C52)C2=C(C=C(/C=C5\C(=O)C6=C(C=C(F)C(F)=C6)C5=C(C#N)C#N)S2)N4CC(CCC)CCCCCCCC)N3CC(CCC)CCCCCCCC)=C1,14.06
CCCCCCCCC(CCC)CN1C2=C(SC(/C=C3\C(=O)C4=C(C=C(F)C(F)=C4)C3=C(C#N)C#N)=C2)C2=C1C1=C(C3=NSN=C32)C2=C(C=C(/C=C3\C(=O)C4=C(C=C(F)C(F)=C4)C3=C(C#N)C#N)S2)N1CC(CCC)CCCCCCCC,2.07
CC1=CC(C)=C(B(C2=CC=C(N(C3=CC=C(C4=CC=C(C5=CC=C(C6=CC=C(N(C7=CC=C(B(C8=C(C)C=C(C)C=C8C)C8=C(C)C=C(C)C=C8C)C=C7)C7=CC=C(/C(C8=CC=CN8B(F)F)=C8\C=CC=N8)C=C7)C=C6)S5)S4)C=C3)C3=CC=C(/C(C4=CC=CN4B(F)F)=C4\C=CC=N4)C=C3)C=C2)C2=C(C)C=CC=C2C)C=C1,4.28
CCCCCCC1=CC=C(C2(C3=CC=C(CCCCCC)C=C3)C3=CC4=C(C=C3C3=C2C=C(C2=C(SCC(CC)CCCC)C=C(/C=C5\C(=O)C6=C(C=C(F)C(F)=C6)C5=C(C#N)C#N)S2)S3)C(C2=CC=C(CCCCCC)C=C2)(C2=CC=C(CCCCCC)C=C2)C2=C4SC(/C=C3\C(=O)C4=C(C=C(F)C(F)=C4)C3=C(C#N)C#N)=C2)C=C1,7.1
CCCCCCC1=CC=C(C2(C3=CC=C(CCCCCC)C=C3)C3=CC4=C(C=C3C3=C2C=C(/C=C2\C(=O)C5=C(C=C(F)C(F)=C5)C2=C(C#N)C#N)S3)C(C2=CC=C(CCCCCC)C=C2)(C2=CC=C(CCCCCC)C=C2)C2=C4SC(/C=C3\C(=O)C4=C(C=C(F)C(F)=C4)C3=C(C#N)C#N)=C2)C=C1,13.8
CCCCCCC1=CC=C(C2(C3=CC=C(CCCCCC)C=C3)C3=CC=C4C(=C3C3=C2C2=C(S3)C3=C(C=C(/C=C5\C(=O)C6=C(C=C(F)C(F)=C6)C5=C(C#N)C#N)S3)S2)C=CC2=C4C3=C(C4=C(S3)C3=C(C=C(/C=C5\C(=O)C6=C(C=C(F)C(F)=C6)C5=C(C#N)C#N)S3)S4)C2(C2=CC=C(CCCCCC)C=C2)C2=CC=C(CC3=CC=C4C=C5C=CC(C)=CC5=CC4=C3)C=C2)C=C1,11.7
CCCCCCC1=CC=C(C2(C3=CC=C(CCCCCC)C=C3)C3=CC4=CC5=C(C=C4C=C3C3=C2C2=C(S3)C3=C(C=C(/C=C4\C(=O)C6=C(C=C(F)C(F)=C6)C4=C(C#N)C#N)S3)S2)C(C2=CC=C(CCCCCC)C=C2)(C2=CC=C(CCCCCC)C=C2)C2=C5SC3=C2SC2=C3SC(/C=C3\C(=O)C4=C(C=C(F)C(F)=C4)C3=C(C#N)C#N)=C2)C=C1,8.98
CCCCCCC1(CCCCCC)C2=CC3=C(C=C2C2=C1C=C(/C=C1\C(=O)C4=C(C=C(Cl)C=C4)C1=C(C#N)C#N)S2)C(CCCCCC)(CCCCCC)C1C=C(C2=CC4=C(S2)C2=CC5=C(C=C2C4(CCCCCC)CCCCCC)C2SC(/C=C4\C(=O)C6=C(C=C(Cl)C(Cl)=C6)C4=C(C#N)C#N)=CC2C5(CCCCCC)CCCCCC)SC31,12.53
CCCCCCC1(CCCCCC)C2=CC3=C(C=C2C2=C1C=C(/C=C1\C(=O)C4=C(C=CC=C4)C1=C(C#N)C#N)S2)C(CCCCCC)(CCCCCC)C1C=C(C2=CC4=C(S2)C2=CC5=C(C=C2C4(CCCCCC)CCCCCC)C2SC(/C=C4\C(=O)C6=C(C=CC=C6)C4=C(C#N)C#N)=CC2C5(CCCCCC)CCCCCC)SC31,8.18
CCCCCCCCCCC(CCCCCCCC)CN1C2=C(SC3=C2C2=NN(CC(CC)CCCC)N=C2C2=C3SC(/C=C3\C(=O)C4=C(C=C(F)C(F)=C4)C3=C(C#N)C#N)=C2)C2=C1C1=C(C3=NSN=C32)C2=C(C3=C(S2)C2=C(C=C(/C=C4\C(=O)C5=C(C=C(F)C(F)=C5)C4=C(C#N)C#N)S2)C2=NN(CC(CC)CCCC)N=C23)N1CC(CCCCCCCC)CCCCCCCCCC,11.75
CCCCCCCCCCC(CCCCCCCC)CN1C2=C(SC3=C2C2=NN(CC(CC)CCCC)N=C2C2=C3SC(/C=C3\C(=O)C4=C(C=C(Cl)C(Cl)=C4)C3=C(C#N)C#N)=C2)C2=C1C1=C(C3=NSN=C32)C2=C(C3=C(S2)C2=C(C=C(/C=C4\C(=O)C5=C(C=C(Cl)C(Cl)=C5)C4=C(C#N)C#N)S2)C2=NN(CC(CC)CCCC)N=C23)N1CC(CCCCCCCC)CCCCCCCCCC,11.79
CCCCCCC1=CC=C(C2(C3=CC=C(CCCCCC)C=C3)C3=CC4=C(C=C3C3=C2C=C(C2=CC5=C(S2)/C(=C(\C)C#N)C2=CC(F)=C(F)C=C25)S3)C(C2=CC=C(CCCCCC)C=C2)(C2=CC=C(CCCCCC)C=C2)C2=C4SC(C3=CC4=C(S3)C(=C(C#N)C#N)C3=CC(F)=C(F)C=C34)=C2)C=C1,7.93
CCCCCCC1=CC=C(C2(C3=CC=C(CCCCCC)C=C3)C3=CC4=C(C=C3C3=C2C=C(C2=CC5=C(S2)/C(=C(\C)C#N)C2=CC=CC=C25)S3)C(C2=CC=C(CCCCCC)C=C2)(C2=CC=C(CCCCCC)C=C2)C2=C4SC(C3=CC4=C(S3)C(=C(C#N)C#N)C3=CC=C(F)C=C34)=C2)C=C1,6.05
